Repository: kelchm/klipper-kiln

# klipper-kiln

DIY electronic kiln controller built on Klipper firmware, treating the kiln as a single-axis temperature-over-time machine.

## Topology

```
                ┌─────────────────────┐
                │ Pi Zero 2 W (kelchm)│  Klippy + Moonraker + Mainsail + Pi MCU
                │ duncan0             │
                └─────────┬───────────┘
                          │ GPIO 5V + USB
              ┌───────────▼────────────┐
              │ MakerSpot stackable hub │  4× USB-A
              └─┬──────┬───────────────┘
                │      │
        Voron Klipper  STM32_Mini12864
        Expander       adapter
        (F042F6P6)     (F042F6P6)
        ssr + contactor display + encoder + beeper + neopixel
```

- **Pi Zero 2 W** — Klippy + Moonraker + Mainsail. Also runs `klipper-mcu` as a linux-process MCU (planned) to expose `/dev/spidev0.0` for the MAX31856 thermocouple amplifier.
- **Voron Klipper Expander** (STM32F042F6P6) — primary `[mcu]`. 4× 3A MOSFET outputs for the SSR + contactor coil; 2× thermistor inputs (unused on the kiln, which uses a K-type thermocouple via MAX31856 instead).
- **STM32_Mini12864 adapter** (STM32F042F6P6) — `[mcu menu]`, local UI: ST7565 LCD + rotary encoder + click + beeper + neopixel RGBs.

## Hardware

- **MCU shorthand**: both MCUs are the same chip — STM32F042F6P6 in TSSOP20 package. USB peripheral lives on physical pins labeled PA9/PA10 (silicon PA11/PA12 after SYSCFG remap). Firmware build must set `CONFIG_STM32_USB_PA11_PA12_REMAP=y` AND `CONFIG_STM32_FLASH_START_0000=y`.
- **Thermocouple**: Adafruit MAX31856 breakout (Adafruit p/n 3263), K-type, mounted on the Pi's hardware SPI (SPI0, `/dev/spidev0.0`).
- **SSR**: Altran ASR-SI480D40ZW-L. **Contactor**: Omron G7L (physical isolation, watchdog fallback). **Thermal fuse** on kiln body (last-resort hardware layer).

## Layout

```
scripts/
  install-base.sh                # idempotent bring-up: apt deps, klipper user,
                                 # venv, c_helper.so prebuild, systemd unit,
                                 # Moonraker, Mainsail, nginx, persistent journal,
                                 # SPI enable.
  duncan-power-watchdog.sh       # vcgencmd polling every 5s → journald

configs/
  pi/
    printer.cfg                  # main config, includes klipper-mini12864.cfg
    klipper-mini12864.cfg        # Voron sample, kill_pin REMOVED (see below),
                                 # serial paths filled in for our chips
    moonraker.conf               # UDS path corrected, [authorization] block,
                                 # update_manager for klipper/mainsail/moonraker

  systemd/
    klipper.service              # Restart=on-failure + StartLimitBurst=3 to
                                 # avoid OOM-cascade loops
    klipper.env                  # KLIPPER_ARGS pointing at printer_data layout
    duncan-power-watchdog.service
    99-journald-persistent.conf  # overrides RPi's 40-rpi-volatile-storage.conf
                                 # — without this, journald writes to tmpfs and
                                 # crash logs vaporize on reboot

  nginx/
    mainsail.conf                # /etc/nginx/sites-available/mainsail

firmware/
  stm32f042f6p6.kconfig          # Klipper .config for BOTH MCUs (Expander and
                                 # Mini12864 adapter use the same chip family).
                                 # See FIRMWARE.md for build/flash steps.
```

## Bring-up on a fresh Pi

1. Flash Raspberry Pi OS Lite 64-bit (Trixie) via Imager. Hostname `duncan0`, user `kelchm`, SSH key from 1Password agent.
2. Establish passwordless sudo (one-time, persistent):
   ```
   ssh -t kelchm@duncan0 'echo "kelchm ALL=(ALL) NOPASSWD:ALL" | sudo tee /etc/sudoers.d/010-kelchm-nopasswd >/dev/null && sudo chmod 440 /etc/sudoers.d/010-kelchm-nopasswd'
   ```
3. Run the base install:
   ```
   scp scripts/install-base.sh kelchm@duncan0:/tmp/
   ssh kelchm@duncan0 'bash /tmp/install-base.sh'
   ```
4. The MCUs ship with the v0.13.0 Klipper firmware we built; nothing to flash unless they're virgin chips. If they need flashing, see `firmware/` for the `.kconfig` and build steps.
5. Drop the captured `printer.cfg` + `klipper-mini12864.cfg` into `/home/klipper/printer_data/config/`. Update USB serial numbers if you swap MCUs.
6. `sudo systemctl restart klipper` — klippy should reach `state: ready`.

## Gotchas (collected the hard way)

- **`kill_pin: !menu:PF0` in the upstream Voron `klipper-mini12864.cfg` MUST be removed** before first klippy start. The sample ships without a pull-up; PF0 floats and klippy reads it as "kill button pressed", sends firmware shutdown to BOTH MCUs, and then can't recover without physical RESET on each. Our captured version has it removed.
- **Pi Zero 2 W ships with the legacy 2012 `dwc_otg` USB driver by default** on Trixie.

File: config/programs/bisque_06.cfg
# Bisque ^06 — sculpture/hand-built default. Adapted from Plainsman BQ1000
# with slower ramp through carbon-burnout and quartz inversion (1063°F /
# 573°C) zones to handle thick walls and damp greenware safely.
#
# Total time: ~28-32 hours including 6h candling preheat.
# Compatible with: all four Standard clays (112 Brown, 240/240G White,
# 420 Sculpture) and prepares pieces for Kiwi underglaze + clear glaze.
#
# Segments (°F shown for reference; stored as °C):
#   1. 60°F/hr → 200°F, hold 6h    — candling / water smoke
#   2. 80°F/hr → 600°F, hold 0     — organic carbon burnout (slow)
#   3. 100°F/hr → 1100°F, hold 0   — quartz inversion zone (slow)
#   4. 150°F/hr → 1700°F, hold 0   — inorganic carbon + sulfur burnout
#   5. 108°F/hr → 1828°F, hold 30m — slow approach to cone 06
#   then freefall cool
#
# Warnings:
# - Vent must be partially open through carbon burnout (steps 1-4) for
#   complete oxidation. Closed kiln = black coring and bloating later.
# - If 112 Brown clay is in the load, run room ventilation continuously
#   (manganese fumes during firing).
# - For very thick/damp work, run KILN_START_TEST first to verify the
#   loop is healthy, then leave the kiln on this program — the 6h candle
#   gives substantial margin but extreme cases (1"+ walls, recently
#   trimmed) may want a separate overnight candle before starting.

[gcode_macro KILN_START_BISQUE_06]
description: Start the sculpture-default bisque firing (~30h to cone 06).
gcode:
    UPDATE_DELAYED_GCODE ID=_KILN_RUNNER DURATION=0
    SET_GCODE_VARIABLE MACRO=_KILN_STATE VARIABLE=program_name VALUE='"Bisque ^06"'
    SET_GCODE_VARIABLE MACRO=_KILN_STATE VARIABLE=program_total VALUE=5
    SET_GCODE_VARIABLE MACRO=_KILN_STATE VARIABLE=segment_rates_c_per_hr VALUE="[33, 44, 56, 83, 60]"
    SET_GCODE_VARIABLE MACRO=_KILN_STATE VARIABLE=segment_targets_c VALUE="[93, 316, 593, 927, 998]"
    SET_GCODE_VARIABLE MACRO=_KILN_STATE VARIABLE=segment_holds_s VALUE="[21600, 0, 0, 0, 1800]"
    SET_GCODE_VARIABLE MACRO=_KILN_STATE VARIABLE=segment_names VALUE='["Candle", "Burnout", "Climb", "Climb", "Soak"]'
    _KILN_PROGRAM_START

File: config/programs/glaze_5_bright.cfg
# Glaze ^5 (Bright) — cone 5 oxidation glaze firing, ~9 hours.
# Peak chosen for best Kiwi underglaze color (brightest at cone 4-5) and
# best surface on 112 Brown clay (best color at cone 5). 240/240G white
# throwing bodies will be slightly under-vitrified at cone 5 — use the
# Glaze ^6 (Durable) program if full vitrification matters for the piece.
#
# Schedule structure: Plainsman C04PLTP drop-and-hold pattern, with peak
# adjusted from 1940°F (cone 04) up to 2135°F (cone 5).
#
# Segments (°F for reference; stored as °C):
#   1. 100°F/hr → 250°F, hold 1h    — preheat
#   2. 350°F/hr → 2050°F, hold 0    — main climb (fast)
#   3. 100°F/hr → 2135°F, hold 10m  — slow approach to cone 5
#   4. 900°F/hr → 2050°F, hold 30m  — drop-and-hold (heals pinholes/blisters)
#   then freefall cool

[gcode_macro KILN_START_GLAZE_5_BRIGHT]
description: Start a cone 5 glaze firing — best color for Kiwi underglaze
  and 112 Brown clay. ~9 hours.
gcode:
    UPDATE_DELAYED_GCODE ID=_KILN_RUNNER DURATION=0
    SET_GCODE_VARIABLE MACRO=_KILN_STATE VARIABLE=program_name VALUE='"Glaze ^5 Bright"'
    SET_GCODE_VARIABLE MACRO=_KILN_STATE VARIABLE=program_total VALUE=4
    SET_GCODE_VARIABLE MACRO=_KILN_STATE VARIABLE=segment_rates_c_per_hr VALUE="[56, 194, 56, 500]"
    SET_GCODE_VARIABLE MACRO=_KILN_STATE VARIABLE=segment_targets_c VALUE="[121, 1121, 1168, 1121]"
    SET_GCODE_VARIABLE MACRO=_KILN_STATE VARIABLE=segment_holds_s VALUE="[3600, 0, 600, 1800]"
    _KILN_PROGRAM_START

File: config/programs/glaze_6_durable.cfg
# Glaze ^6 (Durable) — cone 6 oxidation glaze firing, ~10 hours.
# Peak chosen for full vitrification of 240 / 240G white throwing bodies
# (rated cone 6, 1.5% absorption). Best schedule for functional pottery
# that needs water-tightness and durability.
#
# Schedule: Plainsman PLC6DS drop-and-soak, unchanged structure.
#
# Segments (°F for reference; stored as °C):
#   1. 108°F/hr → 250°F, hold 1h    — preheat
#   2. 350°F/hr → 2100°F, hold 0    — main climb
#   3. 108°F/hr → 2200°F, hold 10m  — slow approach to cone 6
#   4. 900°F/hr → 2100°F, hold 30m  — drop-and-hold (heals pinholes/blisters)
#   then freefall cool

[gcode_macro KILN_START_GLAZE_DURABLE_06]
description: Start a cone 6 glaze firing — durable / fully-vitrified.
  Best for functional pottery on 240 / 240G white throwing bodies. ~10 hours.
gcode:
    UPDATE_DELAYED_GCODE ID=_KILN_RUNNER DURATION=0
    SET_GCODE_VARIABLE MACRO=_KILN_STATE VARIABLE=program_name VALUE='"\x1e6Durable"'
    SET_GCODE_VARIABLE MACRO=_KILN_STATE VARIABLE=program_total VALUE=4
    SET_GCODE_VARIABLE MACRO=_KILN_STATE VARIABLE=segment_rates_c_per_hr VALUE="[60, 194, 60, 500]"
    SET_GCODE_VARIABLE MACRO=_KILN_STATE VARIABLE=segment_targets_c VALUE="[121, 1149, 1204, 1149]"
    SET_GCODE_VARIABLE MACRO=_KILN_STATE VARIABLE=segment_holds_s VALUE="[3600, 0, 600, 1800]"
    _KILN_PROGRAM_START

File: config/programs/glaze_6_slow_cool.cfg
# Glaze ^6 (Slow Cool) — cone 6 oxidation glaze firing with controlled
# cooling, ~17 hours.
# Same peak/heating as Glaze ^6 Durable, plus a controlled slow-cool
# segment that improves surface quality on reactive and matte glazes
# (micro-crystals need time to develop during the 1149→760 °C / 2100→1400 °F
# window). Use this when glaze appearance matters more than turnaround.
#
# Schedule: Plainsman C6DHSC drop-and-hold + slow cool, unchanged.
#
# Segments (°F for reference; stored as °C):
#   1. 108°F/hr → 250°F,  hold 1h    — preheat
#   2. 350°F/hr → 2100°F, hold 15m   — climb + soak to clear bubbles
#   3. 108°F/hr → 2200°F, hold 10m   — slow approach to cone 6
#   4. 900°F/hr → 2100°F, hold 30m   — drop-and-hold
#   5. 150°F/hr → 1400°F, hold 0     — CONTROLLED SLOW COOL (heater active)
#   then freefall cool from 760 °C
#
# Note: step 5 is a DESCENDING ramp. The runner detects direction from
# the target's relationship to the starting setpoint and ramps the
# setpoint down at the specified rate — the heater stays online and the
# PID enforces the cooling rate.

[gcode_macro KILN_START_GLAZE_SLOWCOOL_06]
description: Start a cone 6 glaze firing with controlled slow cool — best
  surface quality for matte / reactive glazes. ~17 hours.
gcode:
    UPDATE_DELAYED_GCODE ID=_KILN_RUNNER DURATION=0
    SET_GCODE_VARIABLE MACRO=_KILN_STATE VARIABLE=program_name VALUE='"\x1e6SlowCl"'
    SET_GCODE_VARIABLE MACRO=_KILN_STATE VARIABLE=program_total VALUE=5
    SET_GCODE_VARIABLE MACRO=_KILN_STATE VARIABLE=segment_rates_c_per_hr VALUE="[60, 194, 60, 500, 83]"
    SET_GCODE_VARIABLE MACRO=_KILN_STATE VARIABLE=segment_targets_c VALUE="[121, 1149, 1204, 1149, 760]"
    SET_GCODE_VARIABLE MACRO=_KILN_STATE VARIABLE=segment_holds_s VALUE="[3600, 900, 600, 1800, 0]"
    _KILN_PROGRAM_START

File: config/programs/test.cfg
# Multi-segment validation test program — short, low-temp, exercises the
# closed loop AND the program runner's segment-advancement logic.
#
# Path: idle → firing/holding ×4 → complete
#
# Segments (all at 2880 °C/hr — fast enough to converge in seconds):
#   1. ramp to 30°C, hold 5s    (gentle up from room temp)
#   2. ramp to 40°C, hold 5s    (further up)
#   3. ramp to 30°C, hold 5s    (DOWN — tests descending ramp)
#   4. ramp to 38°C, hold 10s   (final hold then complete)
#
# Total: ~30-45 seconds depending on starting temp. Safe to run with the
# contactor closed — peak ~40°C is below the runbook §2 sanity-check.

[gcode_macro KILN_START_TEST]
description: Start the multi-segment test program. Forgiving — if a program
  is already running, aborts it and starts a fresh one.
gcode:
    UPDATE_DELAYED_GCODE ID=_KILN_RUNNER DURATION=0
    SET_GCODE_VARIABLE MACRO=_KILN_STATE VARIABLE=program_name VALUE='"Test"'
    SET_GCODE_VARIABLE MACRO=_KILN_STATE VARIABLE=program_total VALUE=4
    SET_GCODE_VARIABLE MACRO=_KILN_STATE VARIABLE=segment_rates_c_per_hr VALUE="[2880, 2880, 2880, 2880]"
    SET_GCODE_VARIABLE MACRO=_KILN_STATE VARIABLE=segment_targets_c VALUE="[30, 40, 30, 38]"
    SET_GCODE_VARIABLE MACRO=_KILN_STATE VARIABLE=segment_holds_s VALUE="[5, 5, 5, 10]"
    _KILN_PROGRAM_START
